Repository: wolfvierbergen/VONOROI-DATA-ANALYSIS

File: Data/dataset no semicolon no thousands separators.csv
name,Sample,mark,seed_point_spacing,struts_diameter,relative_density_CAD,feature_size_mm_CAD,feature_size_um_CAD,feature_size_mm_sample,feature_size_um_sample,contatced_area_mm2_CAD,contatced_area_ratio_CAD,contacted_area_sample_mm2,contacted_ratio_sample,STATIC_COF,DYNAMIC_COF,WEAR
0,control,,,,1.0,,,,,1963495375,1.0,1963495375,1.0,0.2318,0.20365,12.219
0,control,,,,1.0,,,,,1963495375,1.0,1963495375,1.0,0.2523,0.2343,1.027
0,control,,,,1.0,,,,,1963495375,1.0,1963495375,1.0,0.2411,0.2154,1.183
1,4035,1.0,0.4,0.35,0.963634745,0.09695743,9695743,0.205413374,2054133735,1787192976,0.910209924,1542048201,0.785358713,0.13495,0.0842,1.034
1,4035,2.0,0.4,0.35,0.963634745,0.09695743,9695743,0.145897695,1458976949,1787192976,0.910209924,1701813824,0.866726678,0.20465,0.17915,0.53745
1,4035,0.0,0.4,0.35,0.963634745,0.09695743,9695743,0.125786269,1257862693,1787192976,0.910209924,1814727871,0.924233331,,,
2,5035,1.0,0.5,0.35,0.908426052,0.16100265,16100265,0.20626699,2062669899,1657693551,0.844256407,1463923559,0.745570159,0.28505,0.2083,0.542
2,5035,2.0,0.5,0.35,0.908426052,0.16100265,16100265,0.249020187,2490201872,1657693551,0.844256407,1260663651,0.642050736,0.191,0.15465,0.46395
2,5035,0.0,0.5,0.35,0.908426052,0.16100265,16100265,0.168836456,1688364558,1657693551,0.844256407,1513207037,0.770670029,0.1498,0.13026087,0.260521739
3,6035,1.0,0.6,0.35,0.772683799,0.26236534,26236534,0.298708274,2987082743,1475377047,0.751403373,1352521218,0.688833412,0.16085,0.15265,0.621
3,6035,2.0,0.6,0.35,0.772683799,0.26236534,26236534,0.214944572,2149445725,1475377047,0.751403373,141944917,0.722919538,0.20615,0.1694,0.847
3,6035,0.0,0.6,0.35,0.772683799,0.26236534,26236534,0.201790663,2017906625,1475377047,0.751403373,1325600953,0.675123033,0.0432,0.037565217,0.093913043
4,7035,1.0,0.7,0.35,0.672728297,0.33099017,33099017,0.297573379,2975733788,1326080868,0.675367452,1321871461,0.673223618,0.1347,0.08505,0.37
4,7035,2.0,0.7,0.35,0.672728297,0.33099017,33099017,0.289216339,2892163394,1326080868,0.675367452,1325849195,0.675249461,0.20035,0.17505,0.52515
4,7035,0.0,0.7,0.35,0.672728297,0.33099017,33099017,,,1326080868,0.675367452,,,0.1404,0.122086957,0.183130435
5,403,1.0,0.4,0.3,0.96166812,0.11369453,11369453,0.145539224,1455392244,1744060615,0.888242792,1708362182,0.87006173,0.1698,0.15695,0.47085
5,403,2.0,0.4,0.3,0.96166812,0.11369453,11369453,0.164115958,1641159584,1744060615,0.888242792,1714053666,0.872960379,0.197,0.16545,0.82725
5,403,0.0,0.4,0.3,0.96166812,0.11369453,11369453,0.135035785,1350357853,1744060615,0.888242792,171339323,0.872624021,0.1543,0.134173913,0.268347826
6,503,1.0,0.5,0.3,0.803080124,0.21675511,21675511,0.190002452,1900024516,1495439529,0.761621111,1666561587,0.848772861,0.2251,0.20545,0.699
6,503,2.0,0.5,0.3,0.803080124,0.21675511,21675511,0.232649839,232649839,1495439529,0.761621111,1432081627,0.729353196,0.2264,0.18175,0.727
6,503,0.0,0.5,0.3,0.803080124,0.21675511,21675511,0.171290915,1712909145,1495439529,0.761621111,139989824,0.712962331,,,
7,603,1.0,0.6,0.3,0.673411493,0.30554456,30554456,0.278640259,2786402589,133418917,0.679496976,1215553054,0.619076097,0.16855,0.1609,0.62
7,603,2.0,0.6,0.3,0.673411493,0.30554456,30554456,0.309526908,3095269082,133418917,0.679496976,1201441843,0.611889316,0.1819,0.17535,0.7014
7,603,0.0,0.6,0.3,0.673411493,0.30554456,30554456,0.268210942,2682109422,133418917,0.679496976,1184578594,0.603300934,0.102,0.088695652,0.177391304
8,703,1.0,0.7,0.3,0.555683908,0.3672991,3672991,0.407310078,4073100776,1212514364,0.617528505,9282248302,0.472741032,0.1775,0.1776,0.403
8,703,2.0,0.7,0.3,0.555683908,0.3672991,3672991,0.270565973,270565973,1212514364,0.617528505,1120935719,0.570887884,0.20415,0.1729,0.5187
8,703,0.0,0.7,0.3,0.555683908,0.3672991,3672991,0.329505232,3295052323,1212514364,0.617528505,1249483612,0.636356789,0.2565,0.223043478,0.446086957
9,3025,1.0,0.3,0.25,0.963667031,0.07948137,7948137,0.175595598,1755955977,1822270899,0.928074964,1607821234,0.818856644,0.1745,0.16345,0.562
9,3025,2.0,0.3,0.25,0.963667031,0.07948137,7948137,0.218127162,2181271618,1822270899,0.928074964,1499915172,0.763900537,0.2359,0.21135,105.675
9,3025,0.0,0.3,0.25,0.963667031,0.07948137,7948137,,,1822270899,0.928074964,,,,,
10,4025,1.0,0.4,0.25,0.839559619,0.16154717,16154717,0.233133053,2331330528,160582268,0.817838789,1405859534,0.715998394,0.1676,0.20195,0.761
10,4025,2.0,0.4,0.25,0.839559619,0.16154717,16154717,0.131318708,1313187083,160582268,0.817838789,1727889761,0.880007044,0.1953,0.17025,0.85125
10,4025,0.0,0.4,0.25,0.839559619,0.16154717,16154717,0.146057094,1460570944,160582268,0.817838789,1662894961,0.846905464,0.1765,0.153478261,0.383695652
11,5025,1.0,0.5,0.25,0.678457509,0.22147354,22147354,0.213828303,2138283033,1411399382,0.718819815,153942026,0.784020314,0.17,0.1284,0.613
11,5025,2.0,0.5,0.25,0.678457509,0.22147354,22147354,0.229461779,2294617794,1411399382,0.718819815,1354120336,0.689647836,0.22305,0.18435,0.92175
11,5025,0.0,0.5,0.25,0.678457509,0.22147354,22147354,0.21697825,2169782505,1411399382,0.718819815,1383886594,0.704807667,0.1662,0.144521739,0.361304348
12,6025,1.0,0.6,0.25,0.546190267,0.33739944,33739944,0.30701622,3070162199,1198779086,0.610533186,1279695445,0.65174355,0.1689,0.083,0.699
12,6025,2.0,0.6,0.25,0.546190267,0.33739944,33739944,0.376774977,3767749767,1198779086,0.610533186,1084812278,0.552490366,0.15605,0.1354,0.5416
12,6025,0.0,0.6,0.25,0.546190267,0.33739944,33739944,0.345473994,3454739943,1198779086,0.610533186,1179179905,0.600551405,0.1757,0.152782609,0.305565217
13,2202,1.0,0.2,0.2,0.984581868,0.06129032,6129032,0.244533664,2445336639,1880145791,0.957550405,1467666297,0.74747632,0.1496,0.09655,0.569
13,2202,2.0,0.2,0.2,0.984581868,0.06129032,6129032,0.190299471,1902994707,1880145791,0.957550405,1568038163,0.798595292,0.19215,0.1683,0.5049
13,2202,0.0,0.2,0.2,0.984581868,0.06129032,6129032,0.134385926,1343859259,1880145791,0.957550405,1825356196,0.929646293,0.1416,0.123130435,0.24626087
14,302,1.0,0.3,0.2,0.930832785,0.1158528,1158528,0.210686382,2106863816,1683998851,0.857653587,1365950369,0.695672822,0.17585,0.1268,0.634
14,302,2.0,0.3,0.2,0.930832785,0.1158528,1158528,0.185937205,1859372048,1683998851,0.857653587,1449849603,0.738402352,0.1841,0.16865,0.50595
14,302,0.0,0.3,0.2,0.930832785,0.1158528,1158528,,,1683998851,0.857653587,,,,,
15,402,1.0,0.4,0.2,0.685108097,0.21189003,21189003,0.285862746,2858627463,1384817581,0.705281815,1196988385,0.609621189,0.237,0.18085,0.454
15,402,2.0,0.4,0.2,0.685108097,0.21189003,21189003,0.30822845,3082284501,1384817581,0.705281815,1065347748,0.542577162,0.14765,0.1315,0.526
15,402,0.0,0.4,0.2,0.685108097,0.21189003,21189003,0.207502711,207502711,1384817581,0.705281815,1544257731,0.786484018,,,
16,502,1.0,0.5,0.2,0.528112595,0.29303892,29303892,0.298027426,298027426,1182860529,0.602425931,1308416518,0.666371072,0.20805,0.1763,0.529
16,502,2.0,0.5,0.2,0.528112595,0.29303892,29303892,0.297245864,2972458645,1182860529,0.602425931,12690146,0.646303839,0.29945,0.21445,107.225
16,502,0.0,0.5,0.2,0.528112595,0.29303892,29303892,,,1182860529,0.602425931,,,,,

File: Data/processed_output_with_rr.csv
name,Sample,seed_point_spacing,struts_diameter,relative_density_CAD,feature_size_mm_CAD,feature_size_um_CAD,feature_size_mm_sample,feature_size_um_sample,contatced_area_mm2_CAD,contatced_area_ratio_CAD,contacted_area_sample_mm2,contacted_ratio_sample,STATIC_COF,DYNAMIC_COF,WEAR,RR_STATIC_COF,RR_DYNAMIC_COF,RR_WEAR
0,control,,,1.0,,,,,1963495375.0,1.0,1963495375.0,1.0,0.241733,0.217783,1.105,0.0,0.0,0.0
1,4035,0.4,0.35,0.963635,0.096957,9695743.0,0.159032,1590324459.0,1787192976.0,0.91021,1686196632.0,0.858773,0.1698,0.131675,0.785725,0.29757211468851996,0.39538439639457634,0.2889366515837104
2,5035,0.5,0.35,0.908426,0.161003,16100265.0,0.208041,2080412109.666667,1657693551.0,0.844256,1412598082.333333,0.71943,0.208617,0.164404,0.422157,0.13699412161351576,0.2451017756206867,0.6179574660633484
3,6035,0.6,0.35,0.772684,0.262365,26236534.0,0.238481,2384811697.666667,1475377047.0,0.751403,1339061085.5,0.695625,0.136733,0.119872,0.520638,0.43436353331981986,0.44958054577262685,0.5288343891402715
4,7035,0.7,0.35,0.672728,0.33099,33099017.0,0.293395,2933948591.0,1326080868.0,0.675367,1323860328.0,0.674237,0.13755,0.127396,0.359427,0.43098377135103605,0.4150323946313532,0.6747266968325792
5,403,0.4,0.3,0.961668,0.113695,11369453.0,0.14823,1482303227.0,1744060615.0,0.888243,1711207924.0,0.872792,0.1737,0.152191,0.522149,0.28143861202235526,0.3011805329157924,0.5274669683257919
6,503,0.5,0.3,0.80308,0.216755,21675511.0,0.197981,1806466830.5,1495439529.0,0.761621,1079544346.0,0.721158,0.22575,0.1936,0.713,0.06611840336238742,0.11104172501985926,0.3547511312217195
7,603,0.6,0.3,0.673411,0.305545,30554456.0,0.285459,2854593697.666667,133418917.0,0.679497,1200524497.0,0.611422,0.150817,0.141649,0.499597,0.37610090471718793,0.34958651501724197,0.5478760180995474
8,703,0.7,0.3,0.555684,0.367299,3672991.0,0.335794,2546239690.666667,1212514364.0,0.617529,1185209665.5,0.559995,0.212717,0.17525,0.455929,0.12003325983626568,0.1952999086246402,0.5873945701357466
9,3025,0.3,0.25,0.963667,0.079481,7948137.0,0.196861,1968613797.5,1822270899.0,0.928075,1553868203.0,0.791379,0.2052,0.1874,53.1185,0.15112955202640935,0.13951043010703312,0.5565610859728507
10,4025,0.4,0.25,0.83956,0.161547,16154717.0,0.17017,1701696185.0,160582268.0,0.817839,1598881418.666667,0.814304,0.1798,0.175226,0.665315,0.2562041591342515,0.1954101100636873,0.3979049773755656
11,5025,0.5,0.25,0.678458,0.221474,22147354.0,0.220089,2200894444.0,1411399382.0,0.71882,1369003465.0,0.726159,0.1681,0.152424,0.632018,0.30460466713274564,0.3001106606117098,0.4280380090497738
12,6025,0.6,0.25,0.54619,0.337399,33739944.0,0.343088,3430883969.666667,1198779086.0,0.610533,1181229209.333333,0.601595,0.166883,0.123728,0.515388,0.3096391473237001,0.43187484789905545,0.533585520361991
13,2202,0.2,0.2,0.984582,0.06129,6129032.0,0.18974,1897396868.333333,1880145791.0,0.95755,1620353552.0,0.825239,0.161117,0.129327,0.440054,0.33349191049629134,0.40616577051468666,0.6017610859728507
14,302,0.3,0.2,0.930833,0.115853,1158528.0,0.198312,1983117932.0,1683998851.0,0.857654,1407899986.0,0.717038,0.179975,0.147725,0.569975,0.2554802199120518,0.3216871840318115,0.4841855203619909
15,402,0.4,0.2,0.685108,0.21189,21189003.0,0.267198,2970455982.0,1384817581.0,0.705282,1268864621.333333,0.646227,0.192325,0.156175,0.49,0.20439079480253008,0.28288709403396955,0.5565610859728507
16,502,0.5,0.2,0.528113,0.293039,29303892.0,0.297637,1635243035.5,1182860529.0,0.602426,660553332.0,0.656337,0.25375,0.195375,53.877,-0.0497118721895644,0.102891410256999,0.5565610859728507
